Repository: parsa/sciviz-pcv

# Parallel Coordinates Visualization

*Parsa Amini, Sandeep Ingale, Shungeng Zhang*

To see the project in action visit: https://parsa.github.io/sciviz-class-proj

## Problem Description

* Visualize multivariate elasicity data using the Parallel Coordinates technique
  * Download the input datasets "DataCij, DataMA, DataViscosity" from moodle
* Implement Parallel Coordinates to support various options:
  * Varying the number of dimensions (vertically laid out axes)
  * Dimension manipulation
  * Coloring different data points (items or cases)
  * Highlighting the selected data
* Explore and highlight clustering structures
* Provide the necessary user-interface

> ### Note
> If you would like to download this project and run it elsewhere please note that we dynamically load our data sets and most web browsers do not permit this operation unless it is on a web page. In other words, even though there is no server-side code in this project, you need a web server, however simple it might be, to test this code on most web browsers.

This repository contains the final visualization project code for [**_CSC 7443: Scientific Information Visualization_**](http://csc.lsu.edu/~karki/courses/SV/SV.html) by [*Dr. Bijaya B. Karki*](http://csc.lsu.edu/~karki)
* [Louisiana State University](http://www.lsu.edu/)
* Fall 2016

File: data/DataViscosity.csv (part 1 of 3)
name,SiO2,TiO2,Al2O3,FeOt,MnO,MgO,CaO,Na2O,K2O,P2O5,H2O,T,measured,calculated,difference,references
Bn3,43.57,2.97,10.18,0,0,9.17,26.07,7.59,0.96,0,0.02,1573,0.41,0.02,-0.39,1
Bn3,43.57,2.97,10.18,0,0,9.17,26.07,7.59,0.96,0,0.02,977.4,9.16,9.17,0.01,1
Bn3,43.57,2.97,10.18,0,0,9.17,26.07,7.59,0.96,0,0.02,982.9,8.94,9.03,0.09,1
Bn3,43.57,2.97,10.18,0,0,9.17,26.07,7.59,0.96,0,0.02,992.7,8.66,8.77,0.11,1
Bn3,43.57,2.97,10.18,0,0,9.17,26.07,7.59,0.96,0,0.02,886.5,13.7,13.68,-0.02,1
Bn3,43.57,2.97,10.18,0,0,9.17,26.07,7.59,0.96,0,0.02,892.3,13.4,13.07,-0.33,1
Bn3,43.57,2.97,10.18,0,0,9.17,26.07,7.59,0.96,0,0.02,899.2,12.99,12.47,-0.52,1
Bn3,43.57,2.97,10.18,0,0,9.17,26.07,7.59,0.96,0,0.02,912.1,12.22,11.6,-0.62,1
Bn3,43.57,2.97,10.18,0,0,9.17,26.07,7.59,0.96,0,0.02,913.6,12.16,11.51,-0.65,1
Bn3,43.57,2.97,10.18,0,0,9.17,26.07,7.59,0.96,0,0.02,918.7,11.83,11.24,-0.59,1
Bn3,43.57,2.97,10.18,0,0,9.17,26.07,7.59,0.96,0,0.02,924.2,11.56,10.97,-0.59,1
Bn3,43.57,2.97,10.18,0,0,9.17,26.07,7.59,0.96,0,0.02,929.2,11.26,10.75,-0.51,1
Bn3,43.57,2.97,10.18,0,0,9.17,26.07,7.59,0.96,0,0.02,934.1,11.04,10.55,-0.49,1
Bn3,43.57,2.97,10.18,0,0,9.17,26.07,7.59,0.96,0,0.02,940.9,10.75,10.3,-0.45,1
Bn3,43.57,2.97,10.18,0,0,9.17,26.07,7.59,0.96,0,0.02,944.7,10.51,10.16,-0.35,1
Bn3,43.57,2.97,10.18,0,0,9.17,26.07,7.59,0.96,0,0.02,952.8,10.17,9.89,-0.28,1
Bn3,43.57,2.97,10.18,0,0,9.17,26.07,7.59,0.96,0,0.02,958.2,9.93,9.72,-0.21,1
Bn3,43.57,2.97,10.18,0,0,9.17,26.07,7.59,0.96,0,0.02,959.5,9.88,9.68,-0.2,1
Bn3,43.57,2.97,10.18,0,0,9.17,26.07,7.59,0.96,0,0.02,966.4,9.57,9.48,-0.09,1
Bn3,43.57,2.97,10.18,0,0,9.17,26.07,7.59,0.96,0,0.02,972,9.35,9.32,-0.03,1
Bn3,43.57,2.97,10.18,0,0,9.17,26.07,7.59,0.96,0,0.68,845.8,12.2,11.9,-0.3,1
Bn3,43.57,2.97,10.18,0,0,9.17,26.07,7.59,0.96,0,0.68,851.1,11.95,11.58,-0.37,1
Bn3,43.57,2.97,10.18,0,0,9.17,26.07,7.59,0.96,0,0.68,856,11.64,11.31,-0.33,1
Bn3,43.57,2.97,10.18,0,0,9.17,26.07,7.59,0.96,0,0.68,867.1,11.13,10.76,-0.37,1
Bn3,43.57,2.97,10.18,0,0,9.17,26.07,7.59,0.96,0,0.68,872.1,10.91,10.53,-0.38,1
Bn3,43.57,2.97,10.18,0,0,9.17,26.07,7.59,0.96,0,0.68,877.3,10.66,10.32,-0.34,1
Bn3,43.57,2.97,10.18,0,0,9.17,26.07,7.59,0.96,0,0.68,887.8,10.25,9.91,-0.34,1
Bn3,43.57,2.97,10.18,0,0,9.17,26.07,7.59,0.96,0,1,819.3,12.15,12.3,0.15,1
Bn3,43.57,2.97,10.18,0,0,9.17,26.07,7.59,0.96,0,1,826.9,11.76,11.82,0.06,1
Bn3,43.57,2.97,10.18,0,0,9.17,26.07,7.59,0.96,0,1,834.2,11.35,11.41,0.06,1
Bn3,43.57,2.97,10.18,0,0,9.17,26.07,7.59,0.96,0,1,840.9,11.08,11.06,-0.02,1
Bn3,43.57,2.97,10.18,0,0,9.17,26.07,7.59,0.96,0,1,845.6,10.84,10.84,0,1
Bn3,43.57,2.97,10.18,0,0,9.17,26.07,7.59,0.96,0,1,851.6,10.55,10.57,0.02,1
Bn3,43.57,2.97,10.18,0,0,9.17,26.07,7.59,0.96,0,1,856.3,10.35,10.37,0.02,1
Bn3,43.57,2.97,10.18,0,0,9.17,26.07,7.59,0.96,0,1,861.5,10.13,10.16,0.03,1
Bn3,43.57,2.97,10.18,0,0,9.17,26.07,7.59,0.96,0,1.26,800,12.38,12.59,0.21,1
Bn3,43.57,2.97,10.18,0,0,9.17,26.07,7.59,0.96,0,1.26,803.2,12.07,12.37,0.3,1
Bn3,43.57,2.97,10.18,0,0,9.17,26.07,7.59,0.96,0,1.26,809.5,11.88,11.98,0.1,1
Bn3,43.57,2.97,10.18,0,0,9.17,26.07,7.59,0.96,0,1.26,814.1,11.59,11.71,0.12,1
Bn3,43.57,2.97,10.18,0,0,9.17,26.07,7.59,0.96,0,1.26,820.6,11.36,11.36,0,1
Bn3,43.57,2.97,10.18,0,0,9.17,26.07,7.59,0.96,0,1.26,825.3,11.11,11.12,0.01,1
Bn3,43.57,2.97,10.18,0,0,9.17,26.07,7.59,0.96,0,1.26,830.5,10.86,10.88,0.02,1
Bn3,43.57,2.97,10.18,0,0,9.17,26.07,7.59,0.96,0,1.26,835.9,10.6,10.63,0.03,1
Bn3,43.57,2.97,10.18,0,0,9.17,26.07,7.59,0.96,0,1.26,841,10.39,10.42,0.03,1
Bn3,43.57,2.97,10.18,0,0,9.17,26.07,7.59,0.96,0,1.26,845.7,10.18,10.23,0.05,1
Bn3,43.57,2.97,10.18,0,0,9.17,26.07,7.59,0.96,0,1.35,794.5,12.33,12.62,0.29,1
Bn3,43.57,2.97,10.18,0,0,9.17,26.07,7.59,0.96,0,1.35,805.1,11.92,11.95,0.03,1
Bn3,43.57,2.97,10.18,0,0,9.17,26.07,7.59,0.96,0,1.35,820.4,11.02,11.14,0.12,1
Bn3,43.57,2.97,10.18,0,0,9.17,26.07,7.59,0.96,0,1.35,828.4,10.76,10.76,0,1
Bn3,43.57,2.97,10.18,0,0,9.17,26.07,7.59,0.96,0,1.35,836.2,10.34,10.43,0.09,1
Bn3,43.57,2.97,10.18,0,0,9.17,26.07,7.59,0.96,0,1.88,761.7,12.3,12.97,0.67,1
Bn3,43.57,2.97,10.18,0,0,9.17,26.07,7.59,0.96,0,1.88,802.3,10.72,10.83,0.11,1
Bn3,43.57,2.97,10.18,0,0,9.17,26.07,7.59,0.96,0,1.96,779.4,11.57,11.75,0.18,1
Te2,50.56,2.35,14.03,0,0,8.79,15,7.04,3.01,0,0.02,1413.9,1.96,2.94,0.98,1
Te2,50.56,2.35,14.03,0,0,8.79,15,7.04,3.01,0,0.02,1463.5,1.65,2.39,0.74,1
Te2,50.56,2.35,14.03,0,0,8.79,15,7.04,3.01,0,0.02,1497.5,1.45,2.03,0.58,1
Te2,50.56,2.35,14.03,0,0,8.79,15,7.04,3.01,0,0.02,1513.2,1.38,1.87,0.49,1
Te2,50.56,2.35,14.03,0,0,8.79,15,7.04,3.01,0,0.02,1565,1.13,1.36,0.23,1
Te2,50.56,2.35,14.03,0,0,8.79,15,7.04,3.01,0,0.02,1614.4,0.91,0.91,0,1
Te2,50.56,2.35,14.03,0,0,8.79,15,7.04,3.01,0,0.02,1666.2,0.7,0.47,-0.23,1
Te2,50.56,2.35,14.03,0,0,8.79,15,7.04,3.01,0,0.02,1718.6,0.5,0.04,-0.46,1
Te2,50.56,2.35,14.03,0,0,8.79,15,7.04,3.01,0,0.02,976.3,9.93,10.52,0.59,1
Te2,50.56,2.35,14.03,0,0,8.79,15,7.04,3.01,0,0.02,983.1,9.71,10.32,0.61,1
Te2,50.56,2.35,14.03,0,0,8.79,15,7.04,3.01,0,0.02,986.7,9.57,10.21,0.64,1
Te2,50.56,2.35,14.03,0,0,8.79,15,7.04,3.01,0,0.02,992.1,9.3,10.06,0.76,1
Te2,50.56,2.35,14.03,0,0,8.79,15,7.04,3.01,0,0.02,997.2,9.18,9.93,0.75,1
Te2,50.56,2.35,14.03,0,0,8.79,15,7.04,3.01,0,0.02,1008.1,8.73,9.64,0.91,1
Te2,50.56,2.35,14.03,0,0,8.79,15,7.04,3.01,0,0.02,918,12.85,12.94,0.09,1
Te2,50.56,2.35,14.03,0,0,8.79,15,7.04,3.01,0,0.02,930.7,12.05,12.25,0.2,1
Te2,50.56,2.35,14.03,0,0,8.79,15,7.04,3.01,0,0.02,934.1,11.86,12.09,0.23,1
Te2,50.56,2.35,14.03,0,0,8.79,15,7.04,3.01,0,0.02,946.4,11.32,11.56,0.24,1
Te2,50.56,2.35,14.03,0,0,8.79,15,7.04,3.01,0,0.02,956.7,10.75,11.17,0.42,1
Te2,50.56,2.35,14.03,0,0,8.79,15,7.04,3.01,0,0.02,960.6,10.61,11.03,0.42,1
Te2,50.56,2.35,14.03,0,0,8.79,15,7.04,3.01,0,0.02,967.3,10.38,10.8,0.42,1
Te2,50.56,2.35,14.03,0,0,8.79,15,7.04,3.01,0,0.02,971.2,10.21,10.68,0.47,1
Te2,50.56,2.35,14.03,0,0,8.79,15,7.04,3.01,0,0.12,905,12.7,12.72,0.02,1
Te2,50.56,2.35,14.03,0,0,8.79,15,7.04,3.01,0,0.12,915.6,12.01,12.18,0.17,1
Te2,50.56,2.35,14.03,0,0,8.79,15,7.04,3.01,0,0.12,926.5,11.77,11.69,-0.08,1
Te2,50.56,2.35,14.03,0,0,8.79,15,7.04,3.01,0,0.12,937.4,11.2,11.26,0.06,1
Te2,50.56,2.35,14.03,0,0,8.79,15,7.04,3.01,0,0.12,947.8,10.67,10.9,0.23,1
Te2,50.56,2.35,14.03,0,0,8.79,15,7.04,3.01,0,0.12,958.9,10.23,10.54,0.31,1
Te2,50.56,2.35,14.03,0,0,8.79,15,7.04,3.01,0,0.12,968.4,9.87,10.25,0.38,1
Te2,50.56,2.35,14.03,0,0,8.79,15,7.04,3.01,0,0.52,868.4,12.49,12.38,-0.11,1
Te2,50.56,2.35,14.03,0,0,8.79,15,7.04,3.01,0,0.52,878.5,11.97,11.93,-0.04,1
Te2,50.56,2.35,14.03,0,0,8.79,15,7.04,3.01,0,0.52,889.8,11.57,11.48,-0.09,1
Te2,50.56,2.35,14.03,0,0,8.79,15,7.04,3.01,0,0.52,899,10.99,11.14,0.15,1
Te2,50.56,2.35,14.03,0,0,8.79,15,7.04,3.01,0,0.88,834.2,12.38,12.58,0.2,1
Te2,50.56,2.35,14.03,0,0,8.79,15,7.04,3.01,0,0.88,844,11.78,12.16,0.38,1
Te2,50.56,2.35,14.03,0,0,8.79,15,7.04,3.01,0,0.88,855.5,11.58,11.71,0.13,1
Te2,50.56,2.35,14.03,0,0,8.79,15,7.04,3.01,0,0.88,866.5,11.21,11.3,0.09,1
Te2,50.56,2.35,14.03,0,0,8.79,15,7.04,3.01,0,0.88,876.1,10.77,10.97,0.2,1
Te2,50.56,2.35,14.03,0,0,8.79,15,7.04,3.01,0,0.92,830.4,12.39,12.62,0.23,1
Te2,50.56,2.35,14.03,0,0,8.79,15,7.04,3.01,0,0.92,841.6,12.15,12.14,-0.01,1
Te2,50.56,2.35,14.03,0,0,8.79,15,7.04,3.01,0,0.92,851.8,11.63,11.74,0.11,1
Te2,50.56,2.35,14.03,0,0,8.79,15,7.04,3.01,0,0.92,862.1,11.43,11.36,-0.07,1
Te2,50.56,2.35,14.03,0,0,8.79,15,7.04,3.01,0,0.92,869.5,10.49,11.1,0.61,1
Te2,50.56,2.35,14.03,0,0,8.79,15,7.04,3.01,0,0.92,882.8,10.41,10.65,0.24,1
Te2,50.56,2.35,14.03,0,0,8.79,15,7.04,3.01,0,0.92,893.5,9.95,10.32,0.37,1
Te2,50.56,2.35,14.03,0,0,8.79,15,7.04,3.01,0,0.92,918,8.92,9.61,0.69,1
Te2,50.56,2.35,14.03,0,0,8.79,15,7.04,3.01,0,1.36,822,12.51,11.79,-0.72,1
Te2,50.56,2.35,14.03,0,0,8.79,15,7.04,3.01,0,1.36,832,11.89,11.44,-0.45,1
Te2,50.56,2.35,14.03,0,0,8.79,15,7.04,3.01,0,1.36,836.6,11.41,11.28,-0.13,1
Te2,50.56,2.35,14.03,0,0,8.79,15,7.04,3.01,0,1.36,847.5,11.12,10.91,-0.21,1
Te2,50.56,2.35,14.03,0,0,8.79,15,7.04,3.01,0,1.6,825.5,11.31,11.21,-0.1,1
Te2,50.56,2.35,14.03,0,0,8.79,15,7.04,3.01,0,1.6,816,12.13,11.53,-0.6,1
Te2,50.56,2.35,14.03,0,0,8.79,15,7.04,3.01,0,1.6,847,10.91,10.52,-0.39,1
Te2,50.56,2.35,14.03,0,0,8.79,15,7.04,3.01,0,2.27,818,10.79,10.46,-0.33,1
Te2,50.56,2.35,14.03,0,0,8.79,15,7.04,3.01,0,2.27,782.7,12.6,11.58,-1.02,1
Ph4,58.82,0.79,19.42,0,0,1.87,2.35,9.31,7.44,0,0.02,1815.5,1.92,1.5,-0.42,2
Ph4,58.82,0.79,19.42,0,0,1.87,2.35,9.31,7.44,0,0.02,1766,2.12,1.76,-0.36,2
Ph4,58.82,0.79,19.42,0,0,1.87,2.35,9.31,7.44,0,0.02,1721.9,2.33,2.01,-0.32,2
Ph4,58.82,0.79,19.42,0,0,1.87,2.35,9.31,7.44,0,0.02,1669.4,2.57,2.33,-0.24,2
Ph4,58.82,0.79,19.42,0,0,1.87,2.35,9.31,7.44,0,0.02,1617.4,2.86,2.66,-0.2,2
Ph4,58.82,0.79,19.42,0,0,1.87,2.35,9.31,7.44,0,0.02,973.3,10.39,10.04,-0.35,2
Ph4,58.82,0.79,19.42,0,0,1.87,2.35,9.31,7.44,0,0.02,990,9.97,9.7,-0.27,2
Ph4,58.82,0.79,19.42,0,0,1.87,2.35,9.31,7.44,0,0.02,1005.1,9.62,9.4,-0.22,2
Ph4,58.82,0.79,19.42,0,0,1.87,2.35,9.31,7.44,0,0.02,1015.2,9.38,9.21,-0.17,2
Ph4,58.82,0.79,19.42,0,0,1.87,2.35,9.31,7.44,0,0.02,1026.8,9.15,9,-0.15,2
Ph4,58.82,0.79,19.42,0,0,1.87,2.35,9.31,7.44,0,0.02,1034.8,8.97,8.86,-0.11,2
Ph4,58.82,0.79,19.42,0,0,1.87,2.35,9.31,7.44,0,0.02,1046.4,8.66,8.66,0,2
Ph4,58.82,0.79,19.42,0,0,1.87,2.35,9.31,7.44,0,0.02,889.2,13.12,12.06,-1.06,2
Ph4,58.82,0.79,19.42,0,0,1.87,2.35,9.31,7.44,0,0.02,898.2,12.71,11.81,-0.9,2
Ph4,58.82,0.79,19.42,0,0,1.87,2.35,9.31,7.44,0,0.02,911,12.25,11.48,-0.77,2
Ph4,58.82,0.79,19.42,0,0,1.87,2.35,9.31,7.44,0,0.02,920,11.96,11.25,-0.71,2
Ph4,58.82,0.79,19.42,0,0,1.87,2.35,9.31,7.44,0,0.02,932.2,11.55,10.95,-0.6,2
Ph4,58.82,0.79,19.42,0,0,1.87,2.35,9.31,7.44,0,0.02,941.5,11.29,10.74,-0.55,2
Ph4,58.82,0.79,19.42,0,0,1.87,2.35,9.31,7.44,0,0.02,952.3,10.94,10.49,-0.45,2
Ph4,58.82,0.79,19.42,0,0,1.87,2.35,9.31,7.44,0,0.02,962.5,10.67,10.27,-0.4,2
Ph4,58.82,0.79,19.42,0,0,1.87,2.35,9.31,7.44,0,1.46,730.8,12.02,11.47,-0.55,2
Ph4,58.82,0.79,19.42,0,0,1.87,2.35,9.31,7.44,0,1.46,740.6,11.54,11.21,-0.33,2
Ph4,58.82,0.79,19.42,0,0,1.87,2.35,9.31,7.44,0,1.46,750.1,11.21,10.96,-0.25,2
Ph4,58.82,0.79,19.42,0,0,1.87,2.35,9.31,7.44,0,1.46,761.7,10.91,10.67,-0.24,2
Ph4,58.82,0.79,19.42,0,0,1.87,2.35,9.31,7.44,0,1.46,782.3,10.31,10.17,-0.14,2
Ph4,58.82,0.79,19.42,0,0,1.87,2.35,9.31,7.44,0,1.52,730.3,12.03,11.39,-0.64,2
Ph4,58.82,0.79,19.42,0,0,1.87,2.35,9.31,7.44,0,1.52,741,11.79,11.1,-0.69,2
Ph4,58.82,0.79,19.42,0,0,1.87,2.35,9.31,7.44,0,1.52,761.7,10.92,10.57,-0.35,2
Ph4,58.82,0.79,19.42,0,0,1.87,2.35,9.31,7.44,0,1.52,780.9,10.4,10.11,-0.29,2
Ph4,58.82,0.79,19.42,0,0,1.87,2.35,9.31,7.44,0,2.15,676.4,12.34,12.01,-0.33,2
Ph4,58.82,0.79,19.42,0,0,1.87,2.35,9.31,7.44,0,2.15,683.5,11.97,11.79,-0.18,2
Ph4,58.82,0.79,19.42,0,0,1.87,2.35,9.31,7.44,0,2.15,691.4,11.67,11.55,-0.12,2
Ph4,58.82,0.79,19.42,0,0,1.87,2.35,9.31,7.44,0,2.15,702.6,11.39,11.23,-0.16,2
Ph4,58.82,0.79,19.42,0,0,1.87,2.35,9.31,7.44,0,2.15,717.6,10.89,10.81,-0.08,2
Ph4,58.82,0.79,19.42,0,0,1.87,2.35,9.31,7.44,0,2.15,727.9,10.53,10.53,0,2
Ph4,58.82,0.79,19.42,0,0,1.87,2.35,9.31,7.44,0,2.15,738.1,10.22,10.27,0.05,2
Ph4,58.82,0.79,19.42,0,0,1.87,2.35,9.31,7.44,0,2.15,747.9,10.05,10.03,-0.02,2
Ph4,58.82,0.79,19.42,0,0,1.87,2.35,9.31,7.44,0,2.83,654.1,12.14,11.83,-0.31,2
Ph4,58.82,0.79,19.42,0,0,1.87,2.35,9.31,7.44,0,2.83,664,11.76,11.52,-0.24,2
Ph4,58.82,0.79,19.42,0,0,1.87,2.35,9.31,7.44,0,2.83,675.1,11.37,11.18,-0.19,2
Ph4,58.82,0.79,19.42,0,0,1.87,2.35,9.31,7.44,0,2.83,685.9,10.9,10.86,-0.04,2
Ph4,58.82,0.79,19.42,0,0,1.87,2.35,9.31,7.44,0,2.83,704.3,10.35,10.35,0,2
Ph4,58.82,0.79,19.42,0,0,1.87,2.35,9.31,7.44,0,2.83,716.4,9.96,10.03,0.07,2
Ph4,58.82,0.79,19.42,0,0,1.87,2.35,9.31,7.44,0,4.72,587,12.37,12.21,-0.16,2
Ph4,58.82,0.79,19.42,0,0,1.87,2.35,9.31,7.44,0,4.72,601.3,11.77,11.68,-0.09,2
Tr6,64.45,0.5,16.71,0,0,2.92,5.36,6.7,3.37,0,0.02,1827.7,1.86,1.42,-0.44,2
Tr6,64.45,0.5,16.71,0,0,2.92,5.36,6.7,3.37,0,0.02,1776.5,2.09,1.73,-0.36,2
Tr6,64.45,0.5,16.71,0,0,2.92,5.36,6.7,3.37,0,0.02,1725.8,2.32,2.05,-0.27,2
Tr6,64.45,0.5,16.71,0,0,2.92,5.36,6.7,3.37,0,0.02,1677.8,2.56,2.38,-0.18,2
Tr6,64.45,0.5,16.71,0,0,2.92,5.36,6.7,3.37,0,0.02,1628.5,2.83,2.73,-0.1,2
Tr6,64.45,0.5,16.71,0,0,2.92,5.36,6.7,3.37,0,0.02,1578,3.12,3.12,0,2
Tr6,64.45,0.5,16.71,0,0,2.92,5.36,6.7,3.37,0,0.02,1531.7,3.41,3.5,0.09,2
Tr6,64.45,0.5,16.71,0,0,2.92,5.36,6.7,3.37,0,0.02,973.3,11.96,12.43,0.47,2
Tr6,64.45,0.5,16.71,0,0,2.92,5.36,6.7,3.37,0,0.02,981.8,11.67,12.12,0.45,2
Tr6,64.45,0.5,16.71,0,0,2.92,5.36,6.7,3.37,0,0.02,994.2,11.23,11.7,0.47,2
Tr6,64.45,0.5,16.71,0,0,2.92,5.36,6.7,3.37,0,0.02,998.4,11.14,11.56,0.42,2
Tr6,64.45,0.5,16.71,0,0,2.92,5.36,6.7,3.37,0,0.02,999.2,11.09,11.53,0.44,2
Tr6,64.45,0.5,16.71,0,0,2.92,5.36,6.7,3.37,0,0.02,1014.6,10.59,11.06,0.47,2
Tr6,64.45,0.5,16.71,0,0,2.92,5.36,6.7,3.37,0,0.02,1036.1,10.04,10.46,0.42,2
Tr6,64.45,0.5,16.71,0,0,2.92,5.36,6.7,3.37,0,0.02,1045,9.82,10.23,0.41,2
Tr6,64.45,0.5,16.71,0,0,2.92,5.36,6.7,3.37,0,0.02,1057.2,9.53,9.93,0.4,2
Tr6,64.45,0.5,16.71,0,0,2.92,5.36,6.7,3.37,0,0.02,1065.8,9.34,9.73,0.39,2
Tr6,64.45,0.5,16.71,0,0,2.92,5.36,6.7,3.37,0,0.02,1082.6,8.99,9.35,0.36,2
Tr6,64.45,0.5,16.71,0,0,2.92,5.36,6.7,3.37,0,0.02,1092,8.81,9.15,0.34,2
Tr6,64.45,0.5,16.71,0,0,2.92,5.36,6.7,3.37,0,0.02,1103.1,8.58,8.92,0.34,2
Tr6,64.45,0.5,16.71,0,0,2.92,5.36,6.7,3.37,0,0.02,1113.7,8.37,8.71,0.34,2
Tr6,64.45,0.5,16.71,0,0,2.92,5.36,6.7,3.37,0,0.02,1928.7,1.46,0.86,-0.6,2
Tr6,64.45,0.5,16.71,0,0,2.92,5.36,6.7,3.37,0,0.02,1879.6,1.64,1.13,-0.51,2
Tr6,64.45,0.5,16.71,0,0,2.92,5.36,6.7,3.37,0,0.02,951.1,12.77,13.31,0.54,2
Tr6,64.45,0.5,16.71,0,0,2.92,5.36,6.7,3.37,0,0.57,879.2,12.16,11.75,-0.41,2
Tr6,64.45,0.5,16.71,0,0,2.92,5.36,6.7,3.37,0,0.57,889.5,11.78,11.5,-0.28,2
Tr6,64.45,0.5,16.71,0,0,2.92,5.36,6.7,3.37,0,0.57,909.9,11.14,11.02,-0.12,2
Tr6,64.45,0.5,16.71,0,0,2.92,5.36,6.7,3.37,0,0.57,930.9,10.5,10.54,0.04,2
Tr6,64.45,0.5,16.71,0,0,2.92,5.36,6.7,3.37,0,0.57,942.2,10.24,10.29,0.05,2
Tr6,64.45,0.5,16.71,0,0,2.92,5.36,6.7,3.37,0,0.57,957.9,9.85,9.95,0.1,2
Tr6,64.45,0.5,16.71,0,0,2.92,5.36,6.7,3.37,0,0.57,965.9,9.6,9.78,0.18,2
Tr6,64.45,0.5,16.71,0,0,2.92,5.36,6.7,3.37,0,0.57,979.3,9.31,9.51,0.2,2
Tr6,64.45,0.5,16.71,0,0,2.92,5.36,6.7,3.37,0,0.57,989.3,9.08,9.3,0.22,2
Tr6,64.45,0.5,16.71,0,0,2.92,5.36,6.7,3.37,0,0.83,832.4,12.2,12.02,-0.18,2
Tr6,64.45,0.5,16.71,0,0,2.92,5.36,6.7,3.37,0,0.83,836.2,12.08,11.93,-0.15,2
Tr6,64.45,0.5,16.71,0,0,2.92,5.36,6.7,3.37,0,0.83,837.1,11.99,11.91,-0.08,2
Tr6,64.45,0.5,16.71,0,0,2.92,5.36,6.7,3.37,0,0.83,842.6,11.83,11.78,-0.05,2
Tr6,64.45,0.5,16.71,0,0,2.92,5.36,6.7,3.37,0,0.83,847.2,11.73,11.67,-0.06,2
Tr6,64.45,0.5,16.71,0,0,2.92,5.36,6.7,3.37,0,0.83,858.2,11.42,11.41,-0.01,2
Tr6,64.45,0.5,16.71,0,0,2.92,5.36,6.7,3.37,0,0.83,869.8,11.04,11.15,0.11,2
Tr6,64.45,0.5,16.71,0,0,2.92,5.36,6.7,3.37,0,0.83,879.3,10.8,10.93,0.13,2
Tr6,64.45,0.5,16.71,0,0,2.92,5.36,6.7,3.37,0,0.83,889.9,10.49,10.7,0.21,2
Tr6,64.45,0.5,16.71,0,0,2.92,5.36,6.7,3.37,0,1.19,794.4,12.21,12.09,-0.12,2
Tr6,64.45,0.5,16.71,0,0,2.92,5.36,6.7,3.37,0,1.19,799.8,12.01,11.95,-0.06,2
Tr6,64.45,0.5,16.71,0,0,2.92,5.36,6.7,3.37,0,1.19,804.8,11.86,11.83,-0.03,2
Tr6,64.45,0.5,16.71,0,0,2.92,5.36,6.7,3.37,0,1.19,812.1,11.66,11.65,-0.01,2
Tr6,64.45,0.5,16.71,0,0,2.92,5.36,6.7,3.37,0,1.19,820.7,11.37,11.44,0.07,2
Tr6,64.45,0.5,16.71,0,0,2.92,5.36,6.7,3.37,0,1.19,828.6,11.15,11.26,0.11,2
Tr6,64.45,0.5,16.71,0,0,2.92,5.36,6.7,3.37,0,1.19,839.3,10.9,11.01,0.11,2
Tr6,64.45,0.5,16.71,0,0,2.92,5.36,6.7,3.37,0,1.19,846.6,10.66,10.84,0.18,2
Tr6,64.45,0.5,16.71,0,0,2.92,5.36,6.7,3.37,0,1.19,854.8,10.42,10.66,0.24,2
Tr6,64.45,0.5,16.71,0,0,2.92,5.36,6.7,3.37,0,2.19,725.4,12.31,12.38,0.07,2
Tr6,64.45,0.5,16.71,0,0,2.92,5.36,6.7,3.37,0,2.19,736,11.93,12.07,0.14,2
Tr6,64.45,0.5,16.71,0,0,2.92,5.36,6.7,3.37,0,2.19,743.6,11.57,11.85,0.28,2
Tr6,64.45,0.5,16.71,0,0,2.92,5.36,6.7,3.37,0,2.19,749.1,11.45,11.7,0.25,2
Tr6,64.45,0.5,16.71,0,0,2.92,5.36,6.7,3.37,0,2.19,757.8,11.19,11.46,0.27,2
Tr6,64.45,0.5,16.71,0,0,2.92,5.36,6.7,3.37,0,2.19,769,10.86,11.16,0.3,2
Tr6,64.45,0.5,16.71,0,0,2.92,5.36,6.7,3.37,0,2.19,780.6,10.57,10.86,0.29,2
Tr6,64.45,0.5,16.71,0,0,2.92,5.36,6.7,3.37,0,2.19,791.2,10.25,10.6,0.35,2
Tr6,64.45,0.5,16.71,0,0,2.92,5.36,6.7,3.37,0,2.19,802.2,10.01,10.33,0.32,2
Tr6,64.45,0.5,16.71,0,0,2.92,5.36,6.7,3.37,0,2.9,692.2,12.23,12.54,0.31,2
Tr6,64.45,0.5,16.71,0,0,2.92,5.36,6.7,3.37,0,2.9,703.3,11.89,12.18,0.29,2
Tr6,64.45,0.5,16.71,0,0,2.92,5.36,6.7,3.37,0,2.9,713,11.48,11.89,0.41,2
Tr6,64.45,0.5,16.71,0,0,2.92,5.36,6.7,3.37,0,2.9,722.9,11.21,11.59,0.38,2
Tr6,64.45,0.5,16.71,0,0,2.92,5.36,6.7,3.37,0,4.92,621.1,12.3,13,0.7,2
Tr6,64.45,0.5,16.71,0,0,2.92,5.36,6.7,3.37,0,4.92,630.8,11.89,12.64,0.75,2
H3,78.6,0,12.5,0,0,0,0,4.6,4.2,0,0.02,1453.15,6.79,7.36,0.57,3
H3,78.6,0,12.5,0,0,0,0,4.6,4.2,0,0.02,1154.85,11.02,11.17,0.15,4
H3,78.6,0,12.5,0,0,0,0,4.6,4.2,0,0.02,1178.15,10.63,10.8,0.17,4
H3,78.6,0,12.5,0,0,0,0,4.6,4.2,0,0.02,1198.85,10.28,10.48,0.2,4
H3,78.6,0,12.5,0,0,0,0,4.6,4.2,0,0.02,1211.95,10.16,10.29,0.13,4
H3,78.6,0,12.5,0,0,0,0,4.6,4.2,0,0.02,1670.15,4.9,5.48,0.58,4
H3,78.6,0,12.5,0,0,0,0,4.6,4.2,0,0.02,1719.15,4.53,5.12,0.59,4
H3,78.6,0,12.5,0,0,0,0,4.6,4.2,0,0.02,1768.15,4.15,4.78,0.63,4
H3,78.6,0,12.5,0,0,0,0,4.6,4.2,0,0.02,1817.15,3.81,4.46,0.65,4
H3,78.6,0,12.5,0,0,0,0,4.6,4.2,0,0.02,1867.15,3.58,4.16,0.58,4
H3,78.6,0,12.5,0,0,0,0,4.6,4.2,0,0.02,1916.15,3.24,3.87,0.63,4
H5,74.1,0,11.7,0,0,0,0,9,4.4,0,0.02,947.65,9.74,10.07,0.33,4
H5,74.1,0,11.7,0,0,0,0,9,4.4,0,0.02,919.65,10.45,10.63,0.18,4
H5,74.1,0,11.7,0,0,0,0,9,4.4,0,0.02,903.65,10.7,10.97,0.27,4
H5,74.1,0,11.7,0,0,0,0,9,4.4,0,0.02,883.45,11.35,11.42,0.07,4
H5,74.1,0,11.7,0,0,0,0,9,4.4,0,0.02,1213.15,6.01,6.39,0.38,4
H5,74.1,0,11.7,0,0,0,0,9,4.4,0,0.02,1143.15,6.84,7.16,0.32,4
H5,74.1,0,11.7,0,0,0,0,9,4.4,0,0.02,1073.15,7.84,8.04,0.2,4
H5,74.1,0,11.7,0,0,0,0,9,4.4,0,0.02,1293.15,5.33,5.64,0.31,4
H5,74.1,0,11.7,0,0,0,0,9,4.4,0,0.02,1768.15,2.53,2.68,0.15,4
H5,74.1,0,11.7,0,0,0,0,9,4.4,0,0.02,1719.15,2.72,2.9,0.18,4
H5,74.1,0,11.7,0,0,0,0,9,4.4,0,0.02,1670.15,2.91,3.14,0.23,4
H5,74.1,0,11.7,0,0,0,0,9,4.4,0,0.02,1621.15,3.14,3.4,0.26,4
H5,74.1,0,11.7,0,0,0,0,9,4.4,0,0.02,1571.15,3.38,3.67,0.29,4
H5,74.1,0,11.7,0,0,0,0,9,4.4,0,0.02,1522.15,3.61,3.96,0.35,4
H5,74.1,0,11.7,0,0,0,0,9,4.4,0,0.02,1473.15,3.87,4.27,0.4,4
H7,74.6,0,11.8,0,0,0,0,4.4,9.2,0,0.02,969.35,10.16,10.86,0.7,4
H7,74.6,0,11.8,0,0,0,0,4.4,9.2,0,0.02,945.75,10.65,11.35,0.7,4
H7,74.6,0,11.8,0,0,0,0,4.4,9.2,0,0.02,927.25,11.15,11.75,0.6,4
H7,74.6,0,11.8,0,0,0,0,4.4,9.2,0,0.02,1867.15,2.54,2.48,-0.06,4
H7,74.6,0,11.8,0,0,0,0,4.4,9.2,0,0.02,1817.15,2.72,2.71,-0.01,4
H7,74.6,0,11.8,0,0,0,0,4.4,9.2,0,0.02,1768.15,2.92,2.95,0.03,4
H7,74.6,0,11.8,0,0,0,0,4.4,9.2,0,0.02,1719.15,3.14,3.2,0.06,4
H7,74.6,0,11.8,0,0,0,0,4.4,9.2,0,0.02,1670.15,3.36,3.47,0.11,4
H7,74.6,0,11.8,0,0,0,0,4.4,9.2,0,0.02,1621.15,3.57,3.76,0.19,4
H7,74.6,0,11.8,0,0,0,0,4.4,9.2,0,0.02,1571.15,3.82,4.07,0.25,4
H2,77.9,0,11.89,0,0,0,0,4.53,4.17,0,0.02,1242.35,9.77,9.78,0.01,5
H2,77.9,0,11.89,0,0,0,0,4.53,4.17,0,0.02,1176.45,10.9,10.76,-0.14,5
H2,77.9,0,11.89,0,0,0,0,4.53,4.17,0,0.02,1117.35,11.5,11.73,0.23,5
H2,77.9,0,11.89,0,0,0,0,4.53,4.17,0,0.02,1965.15,2.98,3.53,0.55,5
H1,76.12,0,13.53,0,0,0,0,4.65,5.68,0,0.03,1673.15,4.91,5.02,0.11,6
H1,76.12,0,13.53,0,0,0,0,4.65,5.68,0,0.03,1673.15,4.92,5.02,0.1,6
H1,76.12,0,13.53,0,0,0,0,4.65,5.68,0,1.05,1473.15,4.21,5.05,0.84,6
H1,76.12,0,13.53,0,0,0,0,4.65,5.68,0,1.05,1573.15,3.77,4.35,0.58,6
H1,76.12,0,13.53,0,0,0,0,4.65,5.68,0,1.55,1473.15,3.85,4.37,0.52,6
H1,76.12,0,13.53,0,0,0,0,4.65,5.68,0,1.55,1573.15,3.45,3.71,0.26,6
H1,76.12,0,13.53,0,0,0,0,4.65,5.68,0,1.55,1673.15,2.98,3.08,0.1,6
H1,76.12,0,13.53,0,0,0,0,4.65,5.68,0,2.09,1473.15,3.61,3.77,0.16,6
H1,76.12,0,13.53,0,0,0,0,4.65,5.68,0,2.09,1573.15,3.2,3.13,-0.07,6
H1,76.12,0,13.53,0,0,0,0,4.65,5.68,0,2.58,1573.15,3.07,2.72,-0.35,6
H1,76.12,0,13.53,0,0,0,0,4.65,5.68,0,3.22,1473.15,3.27,2.88,-0.39,6
H1,76.12,0,13.53,0,0,0,0,4.65,5.68,0,3.22,1573.15,2.88,2.32,-0.56,6
H1,76.12,0,13.53,0,0,0,0,4.65,5.68,0,3.75,1573.15,2.54,2.08,-0.46,6
H1,76.12,0,13.53,0,0,0,0,4.65,5.68,0,5,1273.15,3.37,3.32,-0.05,6
H1,76.12,0,13.53,0,0,0,0,4.65,5.68,0,5,1423.15,2.75,2.46,-0.29,6
H1,76.12,0,13.53,0,0,0,0,4.65,5.68,0,5,1173.15,3.95,3.98,0.03,6
H1,76.12,0,13.53,0,0,0,0,4.65,5.68,0,5.9,1273.15,3.18,3.07,-0.11,6
H1,76.12,0,13.53,0,0,0,0,4.65,5.68,0,5.9,1173.15,3.71,3.7,-0.01,6
H1,76.12,0,13.53,0,0,0,0,4.65,5.68,0,5.9,1173.15,3.63,3.7,0.07,6
H1,76.12,0,13.53,0,0,0,0,4.65,5.68,0,5.9,1073.15,4.25,4.41,0.16,6
H1,76.12,0,13.53,0,0,0,0,4.65,5.68,0,7.03,1073.15,4.03,4.14,0.11,6
H1,76.12,0,13.53,0,0,0,0,4.65,5.68,0,7.03,1173.15,3.46,3.46,0,6
H1,76.12,0,13.53,0,0,0,0,4.65,5.68,0,8.21,1073.15,3.68,3.94,0.26,6
H1,76.12,0,13.53,0,0,0,0,4.65,5.68,0,8.21,1073.15,3.67,3.94,0.27,6
H1,76.12,0,13.53,0,0,0,0,4.65,5.68,0,8.21,1073.15,3.72,3.94,0.22,6
H1,76.12,0,13.53,0,0,0,0,4.65,5.68,0,8.21,1173.15,3.13,3.3,0.17,6
H1,76.12,0,13.53,0,0,0,0,4.65,5.68,0,8.21,1173.15,3.12,3.3,0.18,6
H3,78.6,0,12.5,0,0,0,0,4.6,4.2,0,0.41,976.75,10.76,11.2,0.44,7
H3,78.6,0,12.5,0,0,0,0,4.6,4.2,0,0.42,921.85,11.8,11.84,0.04,7
H3,78.6,0,12.5,0,0,0,0,4.6,4.2,0,0.42,960.45,11.4,11.34,-0.06,7
H3,78.6,0,12.5,0,0,0,0,4.6,4.2,0,0.95,939.75,9.42,9.92,0.5,7
H3,78.6,0,12.5,0,0,0,0,4.6,4.2,0,0.96,866.85,10.98,10.98,0,7
H3,78.6,0,12.5,0,0,0,0,4.6,4.2,0,0.96,884.55,10.45,10.68,0.23,7
H3,78.6,0,12.5,0,0,0,0,4.6,4.2,0,0.99,884.25,10.48,10.62,0.14,7
H3,78.6,0,12.5,0,0,0,0,4.6,4.2,0,0.99,922.75,9.68,10.05,0.37,7
H3,78.6,0,12.5,0,0,0,0,4.6,4.2,0,1.28,885.65,9.83,10.04,0.21,7
H3,78.6,0,12.5,0,0,0,0,4.6,4.2,0,1.3,894.55,9.6,9.86,0.26,7
H3,78.6,0,12.5,0,0,0,0,4.6,4.2,0,1.31,875.95,9.88,10.15,0.27,7
H3,78.6,0,12.5,0,0,0,0,4.6,4.2,0,1.32,856.05,10.38,10.48,0.1,7
H3,78.6,0,12.5,0,0,0,0,4.6,4.2,0,1.33,822.55,10.96,11.12,0.16,7
H3,78.6,0,12.5,0,0,0,0,4.6,4.2,0,1.35,801.55,11.39,11.54,0.15,7
H3,78.6,0,12.5,0,0,0,0,4.6,4.2,0,1.37,840.55,10.58,10.69,0.11,7
H3,78.6,0,12.5,0,0,0,0,4.6,4.2,0,1.8,849.75,9.69,9.87,0.18,7
H3,78.6,0,12.5,0,0,0,0,4.6,4.2,0,1.85,780.15,11.3,11.27,-0.03,7
H3,78.6,0,12.5,0,0,0,0,4.6,4.2,0,1.88,819.75,10.09,10.35,0.26,7
H3,78.6,0,12.5,0,0,0,0,4.6,4.2,0,2.25,818.45,9.62,9.92,0.3,7
H3,78.6,0,12.5,0,0,0,0,4.6,4.2,0,2.29,775.05,10.49,10.82,0.33,7
H3,78.6,0,12.5,0,0,0,0,4.6,4.2,0,2.61,821.85,9.12,9.46,0.34,7
H3,78.6,0,12.5,0,0,0,0,4.6,4.2,0,3.35,788.25,9.93,9.43,-0.5,7
A4,62.4,0.55,20.01,0.03,0.02,3.22,9.08,3.52,0.93,0.12,0,996.2,12.76,12.95,0.19,8
A4,62.4,0.55,20.01,0.03,0.02,3.22,9.08,3.52,0.93,0.12,0,1007.9,12.32,12.43,0.11,8
A4,62.4,0.55,20.01,0.03,0.02,3.22,9.08,3.52,0.93,0.12,0,1011.4,12.18,12.29,0.11,8
A4,62.4,0.55,20.01,0.03,0.02,3.22,9.08,3.52,0.93,0.12,0,1018.5,11.95,12,0.05,8
A4,62.4,0.55,20.01,0.03,0.02,3.22,9.08,3.52,0.93,0.12,0,1024.9,11.74,11.76,0.02,8
A4,62.4,0.55,20.01,0.03,0.02,3.22,9.08,3.52,0.93,0.12,0,1033.5,11.41,11.45,0.04,8
A4,62.4,0.55,20.01,0.03,0.02,3.22,9.08,3.52,0.93,0.12,0,1043.7,11.09,11.11,0.02,8
A4,62.4,0.55,20.01,0.03,0.02,3.22,9.08,3.52,0.93,0.12,0,1053.8,10.76,10.79,0.03,8
A4,62.4,0.55,20.01,0.03,0.02,3.22,9.08,3.52,0.93,0.12,0,1058.9,10.57,10.64,0.07,8
A4,62.4,0.55,20.01,0.03,0.02,3.22,9.08,3.52,0.93,0.12,0,1068.9,10.33,10.35,0.02,8
A4,62.4,0.55,20.01,0.03,0.02,3.22,9.08,3.52,0.93,0.12,0,1073,10.19,10.24,0.05,8
A4,62.4,0.55,20.01,0.03,0.02,3.22,9.08,3.52,0.93,0.12,0,1084.6,9.87,9.93,0.06,8
A4,62.4,0.55,20.01,0.03,0.02,3.22,9.08,3.52,0.93,0.12,0,1094.1,9.6,9.69,0.09,8
A4,62.4,0.55,20.01,0.03,0.02,3.22,9.08,3.52,0.93,0.12,0,1107.7,9.3,9.36,0.06,8
A4,62.4,0.55,20.01,0.03,0.02,3.22,9.08,3.52,0.93,0.12,0,1113.8,9.12,9.22,0.1,8
A4,62.4,0.55,20.01,0.03,0.02,3.22,9.08,3.52,0.93,0.12,0,1123.8,8.92,9,0.08,8
A4,62.4,0.55,20.01,0.03,0.02,3.22,9.08,3.52,0.93,0.12,0,1513.7,3.35,3.67,0.32,8
A4,62.4,0.55,20.01,0.03,0.02,3.22,9.08,3.52,0.93,0.12,0,1536.6,3.17,3.46,0.29,8
A4,62.4,0.55,20.01,0.03,0.02,3.22,9.08,3.52,0.93,0.12,0,1575.5,2.9,3.12,0.22,8
A4,62.4,0.55,20.01,0.03,0.02,3.22,9.08,3.52,0.93,0.12,0,1601.1,2.73,2.9,0.17,8
A4,62.4,0.55,20.01,0.03,0.02,3.22,9.08,3.52,0.93,0.12,0,1622.4,2.59,2.73,0.14,8
A4,62.4,0.55,20.01,0.03,0.02,3.22,9.08,3.52,0.93,0.12,0,1650.4,2.42,2.5,0.08,8
A4,62.4,0.55,20.01,0.03,0.02,3.22,9.08,3.52,0.93,0.12,0,1673.1,2.28,2.33,0.05,8
A4,62.4,0.55,20.01,0.03,0.02,3.22,9.08,3.52,0.93,0.12,0,1698.6,2.15,2.14,-0.01,8
A4,62.4,0.55,20.01,0.03,0.02,3.22,9.08,3.52,0.93,0.12,0,1728.6,1.97,1.92,-0.05,8
A4,62.4,0.55,20.01,0.03,0.02,3.22,9.08,3.52,0.93,0.12,0,1753.1,1.85,1.75,-0.1,8
A4,62.4,0.55,20.01,0.03,0.02,3.22,9.08,3.52,0.93,0.12,0,1776.2,1.74,1.59,-0.15,8
A4,62.4,0.55,20.01,0.03,0.02,3.22,9.08,3.52,0.93,0.12,0,1801.7,1.62,1.42,-0.2,8
A4,62.4,0.55,20.01,0.03,0.02,3.22,9.08,3.52,0.93,0.12,0,1803.9,1.6,1.41,-0.19,8
A4,62.4,0.55,20.01,0.03,0.02,3.22,9.08,3.52,0.93,0.12,0,1829.5,1.48,1.25,-0.23,8
A4,62.4,0.55,20.01,0.03,0.02,3.22,9.08,3.52,0.93,0.12,0,1852.2,1.39,1.1,-0.29,8
A4,62.4,0.55,20.01,0.03,0.02,3.22,9.08,3.52,0.93,0.12,0,1874.6,1.28,0.97,-0.31,8
A4,62.4,0.55,20.01,0.03,0.02,3.22,9.08,3.52,0.93,0.12,0,1904.1,1.16,0.79,-0.37,8
A4,62.4,0.55,20.01,0.03,0.02,3.22,9.08,3.52,0.93,0.12,0,1929.4,1.05,0.65,-0.4,8
A4,62.4,0.55,20.01,0.03,0.02,3.22,9.08,3.52,0.93,0.12,0,1952,0.96,0.52,-0.44,8
A4,62.4,0.55,20.01,0.03,0.02,3.22,9.08,3.52,0.93,0.12,0,1977.9,0.86,0.38,-0.48,8
A4,62.4,0.55,20.01,0.03,0.02,3.22,9.08,3.52,0.93,0.12,0.27,935.7,12.7,12.79,0.09,8
A4,62.4,0.55,20.01,0.03,0.02,3.22,9.08,3.52,0.93,0.12,0.27,946.1,12.32,12.42,0.1,8
A4,62.4,0.55,20.01,0.03,0.02,3.22,9.08,3.52,0.93,0.12,0.27,965.4,11.64,11.78,0.14,8
A4,62.4,0.55,20.01,0.03,0.02,3.22,9.08,3.52,0.93,0.12,0.27,982.4,11.09,11.25,0.16,8
A4,62.4,0.55,20.01,0.03,0.02,3.22,9.08,3.52,0.93,0.12,0.27,998.9,10.54,10.77,0.23,8
A4,62.4,0.55,20.01,0.03,0.02,3.22,9.08,3.52,0.93,0.12,0.27,1010.8,10.23,10.45,0.22,8
A4,62.4,0.55,20.01,0.03,0.02,3.22,9.08,3.52,0.93,0.12,0.27,1021.8,9.93,10.16,0.23,8
A4,62.4,0.55,20.01,0.03,0.02,3.22,9.08,3.52,0.93,0.12,0.27,1041.6,9.46,9.67,0.21,8
A4,62.4,0.55,20.01,0.03,0.02,3.22,9.08,3.52,0.93,0.12,0.27,1061.4,9.03,9.21,0.18,8
A4,62.4,0.55,20.01,0.03,0.02,3.22,9.08,3.52,0.93,0.12,0.27,1081.3,8.56,8.78,0.22,8
A4,62.4,0.55,20.01,0.03,0.02,3.22,9.08,3.52,0.93,0.12,1,864.5,12.19,11.8,-0.39,8
A4,62.4,0.55,20.01,0.03,0.02,3.22,9.08,3.52,0.93,0.12,1,877.6,11.73,11.47,-0.26,8
A4,62.4,0.55,20.01,0.03,0.02,3.22,9.08,3.52,0.93,0.12,1,898.4,11.03,10.97,-0.06,8
A4,62.4,0.55,20.01,0.03,0.02,3.22,9.08,3.52,0.93,0.12,1,911.4,10.62,10.66,0.04,8
A4,62.4,0.55,20.01,0.03,0.02,3.22,9.08,3.52,0.93,0.12,1,922.3,10.33,10.41,0.08,8
A4,62.4,0.55,20.01,0.03,0.02,3.22,9.08,3.52,0.93,0.12,1,942.3,9.78,9.96,0.18,8
A4,62.4,0.55,20.01,0.03,0.02,3.22,9.08,3.52,0.93,0.12,1,963.2,9.28,9.51,0.23,8
A4,62.4,0.55,20.01,0.03,0.02,3.22,9.08,3.52,0.93,0.12,1,986.1,8.74,9.03,0.29,8
A4,62.4,0.55,20.01,0.03,0.02,3.22,9.08,3.52,0.93,0.12,2,793.7,11.87,11.66,-0.21,8
A4,62.4,0.55,20.01,0.03,0.02,3.22,9.08,3.52,0.93,0.12,2,804,11.48,11.39,-0.09,8
A4,62.4,0.55,20.01,0.03,0.02,3.22,9.08,3.52,0.93,0.12,2,824.5,10.72,10.88,0.16,8
A4,62.4,0.55,20.01,0.03,0.02,3.22,9.08,3.52,0.93,0.12,2,825.1,10.75,10.87,0.12,8
A4,62.4,0.55,20.01,0.03,0.02,3.22,9.08,3.52,0.93,0.12,2,825.2,10.73,10.87,0.14,8
A4,62.4,0.55,20.01,0.03,0.02,3.22,9.08,3.52,0.93,0.12,2,825.5,10.74,10.86,0.12,8
A4,62.4,0.55,20.01,0.03,0.02,3.22,9.08,3.52,0.93,0.12,2,825.7,10.7,10.85,0.15,8
A4,62.4,0.55,20.01,0.03,0.02,3.22,9.08,3.52,0.93,0.12,2,846.1,10.08,10.38,0.3,8
A4,62.4,0.55,20.01,0.03,0.02,3.22,9.08,3.52,0.93,0.12,2,866.4,9.49,9.92,0.43,8
A4,62.4,0.55,20.01,0.03,0.02,3.22,9.08,3.52,0.93,0.12,2.66,721.5,13.42,12.88,-0.54,8
A4,62.4,0.55,20.01,0.03,0.02,3.22,9.08,3.52,0.93,0.12,2.66,742.6,12.66,12.23,-0.43,8
A4,62.4,0.55,20.01,0.03,0.02,3.22,9.08,3.52,0.93,0.12,2.66,753.7,12.2,11.9,-0.3,8
A4,62.4,0.55,20.01,0.03,0.02,3.22,9.08,3.52,0.93,0.12,2.66,765.1,11.7,11.58,-0.12,8
A4,62.4,0.55,20.01,0.03,0.02,3.22,9.08,3.52,0.93,0.12,2.66,786.7,10.9,11,0.1,8
A4,62.4,0.55,20.01,0.03,0.02,3.22,9.08,3.52,0.93,0.12,2.66,799.2,10.49,10.68,0.19,8
A4,62.4,0.55,20.01,0.03,0.02,3.22,9.08,3.52,0.93,0.12,2.66,823,9.75,10.11,0.36,8
A4,62.4,0.55,20.01,0.03,0.02,3.22,9.08,3.52,0.93,0.12,2.66,843.8,9.23,9.64,0.41,8
A4,62.4,0.55,20.01,0.03,0.02,3.22,9.08,3.52,0.93,0.12,2.66,864,8.75,9.21,0.46,8
A4,62.4,0.55,20.01,0.03,0.02,3.22,9.08,3.52,0.93,0.12,3.46,723,12.49,11.95,-0.54,8
A4,62.4,0.55,20.01,0.03,0.02,3.22,9.08,3.52,0.93,0.12,3.46,733.1,12.1,11.65,-0.45,8
A4,62.4,0.55,20.01,0.03,0.02,3.22,9.08,3.52,0.93,0.12,3.46,744.5,11.6,11.32,-0.28,8
A4,62.4,0.55,20.01,0.03,0.02,3.22,9.08,3.52,0.93,0.12,3.46,755.2,11.21,11.02,-0.19,8
A4,62.4,0.55,20.01,0.03,0.02,3.22,9.08,3.52,0.93,0.12,3.46,764.4,10.78,10.77,-0.01,8
A4,62.4,0.55,20.01,0.03,0.02,3.22,9.08,3.52,0.93,0.12,3.46,791.1,9.95,10.09,0.14,8
A4,62.4,0.55,20.01,0.03,0.02,3.22,9.08,3.52,0.93,0.12,3.46,797.8,9.76,9.93,0.17,8
A4,62.4,0.55,20.01,0.03,0.02,3.22,9.08,3.52,0.93,0.12,3.46,812.3,9.42,9.59,0.17,8
A4,62.4,0.55,20.01,0.03,0.02,3.22,9.08,3.52,0.93,0.12,3.46,834.8,8.75,9.09,0.34,8
R6,73.79,0.05,15.11,0.42,0.05,0.07,0.97,4.71,4.02,0.01,8.8,973.15,5.11,4.69,-0.42,9
R6,73.79,0.05,15.11,0.42,0.05,0.07,0.97,4.71,4.02,0.01,8.8,1073.15,4.14,3.92,-0.22,9
R6,73.79,0.05,15.11,0.42,0.05,0.07,0.97,4.71,4.02,0.01,8.8,1173.15,3.45,3.27,-0.18,9
R14,76.92,0.1,12.92,0.89,0.05,0.11,0.86,3.89,4.25,0.03,0.08,1221.15,8.64,8.85,0.21,10
R14,76.92,0.1,12.92,0.89,0.05,0.11,0.86,3.89,4.25,0.03,0.08,1206.15,8.81,9.06,0.25,10
R14,76.92,0.1,12.92,0.89,0.05,0.11,0.86,3.89,4.25,0.03,0.08,1179.15,9.2,9.45,0.25,10
R14,76.92,0.1,12.92,0.89,0.05,0.11,0.86,3.89,4.25,0.03,0.08,1151.15,9.65,9.87,0.22,10
R14,76.92,0.1,12.92,0.89,0.05,0.11,0.86,3.89,4.25,0.03,0.08,1138.15,9.82,10.07,0.25,10
R15,76.99,0.03,13.02,0.71,0.1,0.04,0.48,4.31,4.31,0,1.49,723.15,13.18,13.26,0.08,10
R15,76.99,0.03,13.02,0.71,0.1,0.04,0.48,4.31,4.31,0,1.49,737.15,12.85,12.86,0.01,10
R15,76.99,0.03,13.02,0.71,0.1,0.04,0.48,4.31,4.31,0,1.49,748.15,12.45,12.56,0.11,10
R15,76.99,0.03,13.02,0.71,0.1,0.04,0.48,4.31,4.31,0,1.49,758.15,12.14,12.3,0.16,10
R15,76.99,0.03,13.02,0.71,0.1,0.04,0.48,4.31,4.31,0,1.49,774.15,11.91,11.89,-0.02,10
R15,76.99,0.03,13.02,0.71,0.1,0.04,0.48,4.31,4.31,0,1.49,784.15,11.45,11.65,0.2,10
R15,76.99,0.03,13.02,0.71,0.1,0.04,0.48,4.31,4.31,0,1.49,794.15,11.55,11.41,-0.14,10
R15,76.99,0.03,13.02,0.71,0.1,0.04,0.48,4.31,4.31,0,1.49,804.15,10.92,11.19,0.27,10
R15,76.99,0.03,13.02,0.71,0.1,0.04,0.48,4.31,4.31,0,1.49,814.15,11.05,10.97,-0.08,10
R15,76.99,0.03,13.02,0.71,0.1,0.04,0.48,4.31,4.31,0,1.49,822.15,10.6,10.8,0.2,10
R15,76.99,0.03,13.02,0.71,0.1,0.04,0.48,4.31,4.31,0,1.49,832.15,10.58,10.59,0.01,10
R15,76.99,0.03,13.02,0.71,0.1,0.04,0.48,4.31,4.31,0,1.49,842.15,10.39,10.39,0,10
R15,76.99,0.03,13.02,0.71,0.1,0.04,0.48,4.31,4.31,0,1.49,851.15,10.26,10.22,-0.04,10
R15,76.99,0.03,13.02,0.71,0.1,0.04,0.48,4.31,4.31,0,1.49,862.15,10.1,10.01,-0.09,10
R17,77.01,0.03,13.14,0.71,0.1,0.04,0.51,4.28,4.18,0,0.01,1233.15,9.64,9.22,-0.42,10
R17,77.01,0.03,13.14,0.71,0.1,0.04,0.51,4.28,4.18,0,0.01,1205.15,9.93,9.63,-0.3,10
R17,77.01,0.03,13.14,0.71,0.1,0.04,0.51,4.28,4.18,0,0.01,1158.15,10.69,10.38,-0.31,10
R17,77.01,0.03,13.14,0.71,0.1,0.04,0.51,4.28,4.18,0,0.01,1135.15,11.2,10.77,-0.43,10
R17,77.01,0.03,13.14,0.71,0.1,0.04,0.51,4.28,4.18,0,0.01,1111.15,11.27,11.19,-0.08,10
R17,77.01,0.03,13.14,0.71,0.1,0.04,0.51,4.28,4.18,0,0.01,1088.15,11.95,11.62,-0.33,10
R17,77.01,0.03,13.14,0.71,0.1,0.04,0.51,4.28,4.18,0,0.01,1064.15,12.38,12.09,-0.29,10
R19,77.08,0.09,12.44,1.3,0.02,0.02,0.36,4.49,4.2,0,0.04,1231.15,8.84,8.69,-0.15,10
R19,77.08,0.09,12.44,1.3,0.02,0.02,0.36,4.49,4.2,0,0.04,1206.65,9.16,9.02,-0.14,10
R19,77.08,0.09,12.44,1.3,0.02,0.02,0.36,4.49,4.2,0,0.04,1179.15,9.51,9.42,-0.09,10
R19,77.08,0.09,12.44,1.3,0.02,0.02,0.36,4.49,4.2,0,0.04,1161.15,9.71,9.68,-0.03,10
R19,77.08,0.09,12.44,1.3,0.02,0.02,0.36,4.49,4.2,0,0.04,1142.15,9.98,9.97,-0.01,10
R21,77.17,0.08,12.4,1.3,0.02,0.01,0.35,4.5,4.2,0,0.12,1070.15,10.16,10.64,0.48,10
R21,77.17,0.08,12.4,1.3,0.02,0.01,0.35,4.5,4.2,0,0.12,1092.15,10.08,10.3,0.22,10
R21,77.17,0.08,12.4,1.3,0.02,0.01,0.35,4.5,4.2,0,0.12,1100.15,9.93,10.18,0.25,10
R21,77.17,0.08,12.4,1.3,0.02,0.01,0.35,4.5,4.2,0,0.12,1129.15,9.53,9.76,0.23,10
R21,77.17,0.08,12.4,1.3,0.02,0.01,0.35,4.5,4.2,0,0.12,1158.15,8.96,9.35,0.39,10
R21,77.17,0.08,12.4,1.3,0.02,0.01,0.35,4.5,4.2,0,0.12,1187.15,8.57,8.96,0.39,10
R26,77.48,0.17,12.2,1.3,0.05,0.17,1.14,3.9,3.6,0,0.13,1188.15,8.5,8.72,0.22,10
R26,77.48,0.17,12.2,1.3,0.05,0.17,1.14,3.9,3.6,0,0.13,1152.15,9.1,9.23,0.13,10
R26,77.48,0.17,12.2,1.3,0.05,0.17,1.14,3.9,3.6,0,0.13,1127.15,9.51,9.6,0.09,10
R26,77.48,0.17,12.2,1.3,0.05,0.17,1.14,3.9,3.6,0,0.13,1093.15,10.05,10.13,0.08,10
R26,77.48,0.17,12.2,1.3,0.05,0.17,1.14,3.9,3.6,0,0.13,1093.15,10.25,10.13,-0.12,10
R26,77.48,0.17,12.2,1.3,0.05,0.17,1.14,3.9,3.6,0,0.13,1061.15,10.62,10.65,0.03,10
R27,77.53,0.17,12.17,1.3,0.05,0.17,1.13,3.89,3.6,0,0.04,1134.15,10.07,9.96,-0.11,10
R27,77.53,0.17,12.17,1.3,0.05,0.17,1.13,3.89,3.6,0,0.04,1152.15,9.81,9.67,-0.14,10
R27,77.53,0.17,12.17,1.3,0.05,0.17,1.13,3.89,3.6,0,0.04,1159.15,9.62,9.56,-0.06,10
R27,77.53,0.17,12.17,1.3,0.05,0.17,1.13,3.89,3.6,0,0.04,1178.15,9.34,9.26,-0.08,10
R27,77.53,0.17,12.17,1.3,0.05,0.17,1.13,3.89,3.6,0,0.04,1187.15,9.09,9.12,0.03,10
R27,77.53,0.17,12.17,1.3,0.05,0.17,1.13,3.89,3.6,0,0.04,1196.15,9.04,8.99,-0.05,10
R27,77.53,0.17,12.17,1.3,0.05,0.17,1.13,3.89,3.6,0,0.04,1224.65,8.62,8.58,-0.04,10
R28,77.88,0.07,12.73,0.76,0.04,0.06,0.5,3.93,4.03,0.01,0.02,1185.15,10.12,9.98,-0.14,10
R28,77.88,0.07,12.73,0.76,0.04,0.06,0.5,3.93,4.03,0.01,0.02,1208.15,9.79,9.63,-0.16,10
R31,78,0.09,12.15,0.54,0.07,0.06,0.5,4.08,4.48,0.02,0.06,1238.15,8.66,8.95,0.29,10
R31,78,0.09,12.15,0.54,0.07,0.06,0.5,4.08,4.48,0.02,0.06,1223.15,8.89,9.15,0.26,10
R31,78,0.09,12.15,0.54,0.07,0.06,0.5,4.08,4.48,0.02,0.06,1204.15,9.06,9.42,0.36,10
R31,78,0.09,12.15,0.54,0.07,0.06,0.5,4.08,4.48,0.02,0.06,1185.15,9.48,9.69,0.21,10
R31,78,0.09,12.15,0.54,0.07,0.06,0.5,4.08,4.48,0.02,0.06,1171.15,9.51,9.9,0.39,10
R31,78,0.09,12.15,0.54,0.07,0.06,0.5,4.08,4.48,0.02,0.06,1165.65,9.69,9.98,0.29,10
R31,78,0.09,12.15,0.54,0.07,0.06,0.5,4.08,4.48,0.02,0.06,1136.85,10.04,10.42,0.38,10
R31,78,0.09,12.15,0.54,0.07,0.06,0.5,4.08,4.48,0.02,0.06,1119.85,10.29,10.69,0.4,10
R31,78,0.09,12.15,0.54,0.07,0.06,0.5,4.08,4.48,0.02,0.06,1077.75,10.89,11.4,0.51,10
R31,78,0.09,12.15,0.54,0.07,0.06,0.5,4.08,4.48,0.02,0.06,1040.25,11.65,12.07,0.42,10
R32,78,0.09,12.15,0.54,0.07,0.07,0.5,4.08,4.48,0,0.13,1171.15,9.2,9.5,0.3,10
R32,78,0.09,12.15,0.54,0.07,0.07,0.5,4.08,4.48,0,0.13,1120.15,9.99,10.22,0.23,10
R32,78,0.09,12.15,0.54,0.07,0.07,0.5,4.08,4.48,0,0.13,1078.15,10.49,10.84,0.35,10
R32,78,0.09,12.15,0.54,0.07,0.07,0.5,4.08,4.48,0,0.13,1024.15,11.54,11.7,0.16,10
R32,78,0.09,12.15,0.54,0.07,0.07,0.5,4.08,4.48,0,0.13,992.15,12,12.24,0.24,10
A3,61.17,0.84,17.29,5.39,0,3.35,5.83,3.85,1.39,0,0.02,981.1,11.33,11.17,-0.16,11
A3,61.17,0.84,17.29,5.39,0,3.35,5.83,3.85,1.39,0,0.02,992.2,10.83,10.89,0.06,11
A3,61.17,0.84,17.29,5.39,0,3.35,5.83,3.85,1.39,0,0.02,1011.8,10.25,10.42,0.17,11
A3,61.17,0.84,17.29,5.39,0,3.35,5.83,3.85,1.39,0,0.02,1025.5,9.9,10.12,0.22,11
A3,61.17,0.84,17.29,5.39,0,3.35,5.83,3.85,1.39,0,0.02,1036.8,9.67,9.87,0.2,11
A3,61.17,0.84,17.29,5.39,0,3.35,5.83,3.85,1.39,0,0.02,1670,2.19,2.3,0.11,11
A3,61.17,0.84,17.29,5.39,0,3.35,5.83,3.85,1.39,0,0.02,1719,1.97,1.96,-0.01,11
A3,61.17,0.84,17.29,5.39,0,3.35,5.83,3.85,1.39,0,0.02,1768,1.74,1.64,-0.1,11
A3,61.17,0.84,17.29,5.39,0,3.35,5.83,3.85,1.39,0,0.02,1818,1.52,1.33,-0.19,11
A3,61.17,0.84,17.29,5.39,0,3.35,5.83,3.85,1.39,0,0.02,1867,1.33,1.04,-0.29,11
A3,61.17,0.84,17.29,5.39,0,3.35,5.83,3.85,1.39,0,0.02,939.3,12.66,12.35,-0.31,11
A3,61.17,0.84,17.29,5.39,0,3.35,5.83,3.85,1.39,0,0.02,950.6,12.3,12.01,-0.29,11
A3,61.17,0.84,17.29,5.39,0,3.35,5.83,3.85,1.39,0,0.02,961.7,11.85,11.69,-0.16,11
A3,61.17,0.84,17.29,5.39,0,3.35,5.83,3.85,1.39,0,0.02,971.8,11.64,11.41,-0.23,11
R30,77.9,0.07,12.05,0.76,0,0.05,0.52,4.01,4.06,0,0,1670,4.79,4.73,-0.06,11
R30,77.9,0.07,12.05,0.76,0,0.05,0.52,4.01,4.06,0,0,1719,4.41,4.38,-0.03,11
R30,77.9,0.07,12.05,0.76,0,0.05,0.52,4.01,4.06,0,0,1768,4.09,4.04,-0.05,11
R30,77.9,0.07,12.05,0.76,0,0.05,0.52,4.01,4.06,0,0,1817,3.81,3.73,-0.08,11
R30,77.9,0.07,12.05,0.76,0,0.05,0.52,4.01,4.06,0,0,1867,3.5,3.43,-0.07,11
R30,77.9,0.07,12.05,0.76,0,0.05,0.52,4.01,4.06,0,0,1051,12.1,12.59,0.49,11
R30,77.9,0.07,12.05,0.76,0,0.05,0.52,4.01,4.06,0,0,1070.6,11.92,12.17,0.25,11
R30,77.9,0.07,12.05,0.76,0,0.05,0.52,4.01,4.06,0,0,1081.3,11.81,11.94,0.13,11
R30,77.9,0.07,12.05,0.76,0,0.05,0.52,4.01,4.06,0,0,1100.6,11.34,11.56,0.22,11
R30,77.9,0.07,12.05,0.76,0,0.05,0.52,4.01,4.06,0,0,1098.4,11.27,11.6,0.33,11
R30,77.9,0.07,12.05,0.76,0,0.05,0.52,4.01,4.06,0,0,1111.1,11.05,11.36,0.31,11
R30,77.9,0.07,12.05,0.76,0,0.05,0.52,4.01,4.06,0,0,1126.9,10.89,11.06,0.17,11
R30,77.9,0.07,12.05,0.76,0,0.05,0.52,4.01,4.06,0,0,1127.2,10.73,11.06,0.33,11
R30,77.9,0.07,12.05,0.76,0,0.05,0.52,4.01,4.06,0,0,1167.4,10.19,10.35,0.16,11
R30,77.9,0.07,12.05,0.76,0,0.05,0.52,4.01,4.06,0,0,1193.5,9.78,9.92,0.14,11
R30,77.9,0.07,12.05,0.76,0,0.05,0.52,4.01,4.06,0,0,1096.9,11.37,11.63,0.26,11
R30,77.9,0.07,12.05,0.76,0,0.05,0.52,4.01,4.06,0,0,1097.6,11.34,11.62,0.28,11
R30,77.9,0.07,12.05,0.76,0,0.05,0.52,4.01,4.06,0,0,1106.8,11.18,11.44,0.26,11
R30,77.9,0.07,12.05,0.76,0,0.05,0.52,4.01,4.06,0,0,1120.3,10.92,11.18,0.26,11
R30,77.9,0.07,12.05,0.76,0,0.05,0.52,4.01,4.06,0,0,1126.1,10.81,11.08,0.27,11
R30,77.9,0.07,12.05,0.76,0,0.05,0.52,4.01,4.06,0,0,1130.5,10.77,10.99,0.22,11
R30,77.9,0.07,12.05,0.76,0,0.05,0.52,4.01,4.06,0,0,1134.5,10.66,10.92,0.26,11
R30,77.9,0.07,12.05,0.76,0,0.05,0.52,4.01,4.06,0,0,1134.7,10.63,10.92,0.29,11
R30,77.9,0.07,12.05,0.76,0,0.05,0.52,4.01,4.06,0,0,1146.9,10.42,10.7,0.28,11
R30,77.9,0.07,12.05,0.76,0,0.05,0.52,4.01,4.06,0,0,1155.1,10.31,10.56,0.25,11
R30,77.9,0.07,12.05,0.76,0,0.05,0.52,4.01,4.06,0,0,1156.3,10.3,10.54,0.24,11
R30,77.9,0.07,12.05,0.76,0,0.05,0.52,4.01,4.06,0,0,1167.1,10.15,10.35,0.2,11
R30,77.9,0.07,12.05,0.76,0,0.05,0.52,4.01,4.06,0,0,1177.1,9.99,10.18,0.19,11
R30,77.9,0.07,12.05,0.76,0,0.05,0.52,4.01,4.06,0,0,1194.1,9.73,9.91,0.18,11
R30,77.9,0.07,12.05,0.76,0,0.05,0.52,4.01,4.06,0,0,1213.3,9.36,9.61,0.25,11
R30,77.9,0.07,12.05,0.76,0,0.05,0.52,4.01,4.06,0,0,1098.3,11.56,11.6,0.04,11
R30,77.9,0.07,12.05,0.76,0,0.05,0.52,4.01,4.06,0,0,1110.6,11.37,11.37,0,11
R30,77.9,0.07,12.05,0.76,0,0.05,0.52,4.01,4.06,0,0,1120.3,11.21,11.18,-0.03,11
R30,77.9,0.07,12.05,0.76,0,0.05,0.52,4.01,4.06,0,0,1134.4,10.93,10.92,-0.01,11
R30,77.9,0.07,12.05,0.76,0,0.05,0.52,4.01,4.06,0,0,1151.3,10.65,10.62,-0.03,11
R30,77.9,0.07,12.05,0.76,0,0.05,0.52,4.01,4.06,0,0,1166.1,10.36,10.37,0.01,11
R30,77.9,0.07,12.05,0.76,0,0.05,0.52,4.01,4.06,0,0,1175.7,10.18,10.21,0.03,11
R30,77.9,0.07,12.05,0.76,0,0.05,0.52,4.01,4.06,0,0,1190.2,9.95,9.97,0.02,11
R30,77.9,0.07,12.05,0.76,0,0.05,0.52,4.01,4.06,0,0,1204.5,9.74,9.74,0,11
R30,77.9,0.07,12.05,0.76,0,0.05,0.52,4.01,4.06,0,0,1219.1,9.54,9.52,-0.02,11
R30,77.9,0.07,12.05,0.76,0,0.05,0.52,4.01,4.06,0,0,1230.8,9.36,9.34,-0.02,11
R30,77.9,0.07,12.05,0.76,0,0.05,0.52,4.01,4.06,0,0,988,13.77,14.08,0.31,11
R30,77.9,0.07,12.05,0.76,0,0.05,0.52,4.01,4.06,0,0,1063,12.49,12.33,-0.16,11
R30,77.9,0.07,12.05,0.76,0,0.05,0.52,4.01,4.06,0,0,1068,12.26,12.22,-0.04,11
R30,77.9,0.07,12.05,0.76,0,0.05,0.52,4.01,4.06,0,0,1091,11.87,11.75,-0.12,11
R30,77.9,0.07,12.05,0.76,0,0.05,0.52,4.01,4.06,0,0,1094,11.51,11.69,0.18,11
R30,77.9,0.07,12.05,0.76,0,0.05,0.52,4.01,4.06,0,0,1128,11.02,11.04,0.02,11
R30,77.9,0.07,12.05,0.76,0,0.05,0.52,4.01,4.06,0,0,1129,11.02,11.02,0,11
R30,77.9,0.07,12.05,0.76,0,0.05,0.52,4.01,4.06,0,0,1131,10.92,10.99,0.07,11
R30,77.9,0.07,12.05,0.76,0,0.05,0.52,4.01,4.06,0,0,1135,10.87,10.91,0.04,11
R30,77.9,0.07,12.05,0.76,0,0.05,0.52,4.01,4.06,0,0,1136,10.9,10.89,-0.01,11
R30,77.9,0.07,12.05,0.76,0,0.05,0.52,4.01,4.06,0,0,1138,10.84,10.86,0.02,11
R30,77.9,0.07,12.05,0.76,0,0.05,0.52,4.01,4.06,0,0,1157,10.62,10.52,-0.1,11
R30,77.9,0.07,12.05,0.76,0,0.05,0.52,4.01,4.06,0,0,1186,10.07,10.04,-0.03,11
